Repository: AMS-S680/AMS_information

# AMS_information

Advanced Materials Science 课程资料，包含课件、中文学习资料、作业、课堂录音和 TXT 转写文本。

仓库地址：[AMS-S680/AMS_information](https://github.com/AMS-S680/AMS_information)。

## 课程概览

本仓库收录香港中文大学（CUHK）Advanced Materials Science 的四门课程资料，按 **2026–27 学年**课程介绍整理。下表以课程编号作为项目索引；每门课均为 3 学分。课程概述参考 [CUHK 官方课程列表](https://app.phy.cuhk.edu.hk/postgraduate-current-students/pg-course-information/msc-in-advanced-materials-science/)，授课安排结合本地课程介绍核对。

| 课程编号（项目编号） | 英文名称 | 中文名称 | 授课教师 |
| --- | --- | --- | --- |
| [AMSC5710](<AMSC5710_Advanced Materials Characterization/>) | Advanced Materials Characterization | 先进材料表征 | 李泉（Quan LI） |

File: AMSC5730_Frontiers in Advanced Materials/Recording/11.19/有机场效应晶体管与材料工程.txt (part 1 of 2)
有机场效应晶体管与材料工程
日期: 2026年11月19日 19:25
语言: 英语 → 中文
时长: 1小时6分24秒

# AI 纪要

本讲座系统介绍有机场效应晶体管（OFET）的器件结构、工作机制与关键参数（迁移率、阈值电压、开关比），并讲解有机半导体p型/n型的HOMO-LUMO原理。核心内容为提升电荷载流子迁移率的三大策略：晶体工程（调控分子堆积）、分子轨道工程（不改变堆积而改变轨道重叠）与界面工程（自组装单分子层修饰介电层表面），最后介绍基于OFET的化学与生物传感器功能化应用。讲座末尾通知将进行课程评价和随堂测验。
## 考试速览

- 有机场效应晶体管器件结构、工作机制、关键参数；p型/n型有机半导体与HOMO/LUMO；晶体工程、分子轨道工程、界面工程三大策略；OFET传感器应用
- 随堂测验（quiz）
- 讲座结束后进行课程评价，随后进行随堂测验；需分开就坐，尽量坐前排，有两位助教协助
## 对我重要的

- 考点: 掌握OFET三种器件类型（OLED/OPV/OFET）及各自能量转换方向
- 考点: 掌握OFET基本结构（半导体+漏/源/栅三电极+介电层）与开关工作原理
- 考点: 区分输出曲线与转移曲线的测量方式，理解线性区与饱和区
- 考点: 掌握迁移率μ、阈值电压VTH、开关比（>10⁶）等关键参数
- 考点: 理解p型/n型与HOMO/LUMO的关系，以及空穴的本质
- 考点: 掌握提升迁移率的三大策略：晶体工程、分子轨道工程、界面工程
- 考点: 理解重组能λ与电荷转移积分t对电子转移速率的影响
- 考点: 了解SAM结构要求（锚定基团、长烷基链n>10、末端功能基团）及表面能对成膜的影响
- 考点: 了解OFET化学/生物传感器原理：功能基团选择性反应将化学事件转为电信号
- 待办: 参加课程评价
- 待办: 参加随堂测验（quiz），分开就坐，尽量坐前排
## 讨论题

- 我们该如何使用这些晶体管？
- 主讲人的答案: 通过两种模式进行表征：一是输出特性曲线，即在固定栅极电压的情况下，逐步增加漏源电压并测量漏极电流；二是转移特性曲线。
- 为什么虽然形成了良好的场效应，但载流子迁移率仍然很低？
- 主讲人的答案: 因为这是未封装的半导体，工作时会产生阴离子，阴离子与表面氢反应并离开氧化层，导致电荷转移停止，从而使电流和迁移率变得很低。
## 有机半导体与OFET概述

- 有机半导体器件主要有三种基本类型：有机发光二极管（OLED）将电转化为光；有机光伏（OPV）将光转化为电；有机场效应晶体管（OFET）主要调控电信号。
> there are three basic types of devices, so including organic light-emitting diodes, OLED; organic photovoltaics, solar cells, OPV; and the third one, organic field-effect transistors, OFETs
- 该领域是涉及材料、物理、化学的交叉学科，学生背景多样（化学、材料、物理、生物等）。
> this is a field of interdisciplinary field involving materials, physics, chemistry
- 场效应晶体管本质上是一个开关：通过施加在栅极上的电压来控制漏极与源极之间的电流。
> field-effect transistor basically is a switch which can use the current, the voltage applied on the gate to control the current between drain and the source
- FET是集成电路的基本单元，CPU中集成了数十亿个FET；芯片所说的3纳米、7纳米指FET沟道长度。
> this 3-nanometer indicates the length of the channel in a field-effect transistor
## OFET器件结构与工作机制

- OFET基本结构包括有机半导体、三个电极（漏极、源极、栅极）以及介电层，是轻量印刷电子电路的基本单元（如可穿戴电子）。
> for organic field-effect transistor, it includes organic semiconductor and three electrodes. Drain, source, and gate. And also a dielectric layer
- 不施加栅压时仅加漏源电压，电流很低，为关态；施加栅源电压后介电层起电容器作用，在半导体/介电层界面感应电荷，同时加漏源电压则得到高电流，为开态。
> if we apply a voltage between gate and the source, so this dielectric layer functions as a capacitor
- 开态与关态电流之比（开关比）通常应高于100万，以保证陡峭的开关；同时需要高电荷传输速度以实现快速开关。
> this ratio between on current and off current, typically should be higher than 1 million
- 根据电极位置，器件结构分为底栅/顶栅，以及底接触/顶接触（C表示漏源接触）。
> We have bottom gate, or top gate device. We can also put drain and source on the top or the bottom
## OFET表征与关键参数

- 输出曲线：固定栅压，逐步扫描漏源电压，测量漏极电流；不同栅压得到不同曲线。
> For the output curve, that means we need to fix the voltage on the gate
- 转移曲线：固定漏源电压，改变栅压，测量漏极电流；纵轴通常为对数坐标，电流随栅压急剧增大。
> you fix the voltage between drain and the source. And you change the voltage on the gate
- 最重要的参数是电荷载流子迁移率μ，表示电荷在漏源间移动的快慢，越大越好；硅的场效应迁移率高于1000。
> the most important most important parameter for the field-effect transistor is μ. Charge carrier mobility
- 有机半导体FET迁移率目前可高于1 cm²/(V·s)，与非晶硅相当，足以驱动LCD或OLED的背板电路。
> can be higher than 1 centimeter square per volt per second. This is enough. It's comparable to the amorphous silicon
- 输出曲线分两个区：漏源电压小于栅压为线性区；漏源电压大于栅压后电流不再增大为饱和区，两区遵循不同方程。
> this region called a linear region. If the drain and and if the voltage between drain and the source larger than the voltage on the gate
- 阈值电压VTH：由于界面陷阱态，需要略高于零的栅压才能开启晶体管，即栅压须高于阈值电压。
> only when the gate voltage higher than VTH, this transistor is up is up
## p型与n型有机半导体及HOMO/LUMO

- p型半导体容易从中性变为正离子（失去电子）；n型半导体容易接受电子变为负离子。
> P type semiconductor are easily from neutral to pentane. They easily lose electron to become the pentane
- HOMO为最高占据分子轨道，LUMO为最低未占据分子轨道；p型失电子来自HOMO，n型得电子进入LUMO。
> the highest molecular orbital that is occupied by electron is known as the highest occupied molecular orbital in short homo HOMO
- 若分子HOMO较高且LUMO较低，可同时表现p型和n型，称为双极性半导体。
> that molecule can function as a N bipolar semiconductor. That means both P type and N type
- 空穴并非真实移动的粒子：真正移动的仍是电子，电子跳跃使相邻分子带正电，看起来像正电荷在移动，故称空穴。
> the particle the micro particle that move is still electron. Is still electron
p型与n型有机半导体对比
- p型 — 得失电子：易失电子变正离子；相关轨道：HOMO；载流子：空穴（正电）；典型材料：并五苯
- n型 — 得失电子：易得电子变负离子；相关轨道：LUMO；载流子：电子（负电）；典型材料：四氮并五苯衍生物
- 双极性 — 得失电子：既可失电子也可得电子；相关轨道：HOMO高、LUMO低；载流子：电子与空穴
## 晶体工程：调控分子堆积

- 并五苯（pentacene，五个苯环稠合）是p型有机半导体的基准材料；少一个环为并四苯（tetracene）。
> This is a benchmark of P type organic semiconductor in the field-effect transistors. It's called pentasin. Penta means five
- 要获得n型半导体需引入吸电子基团（如羰基）；将并五苯衍生物的碳替换为氮可降低LUMO能级。
> if you replace carbon with nitrogen so this will lower the LUMO energy level
- 实验表明：两个氮不够，四个氮可有效将p型转为n型，六个氮使LUMO过低而不稳定（甚至能氧化水）；氮放在中心比放在两端更有效。
> four nitrogen is based if we want to compare if we want to convert P type pentasin derivative into N type
- 合成工艺的微小改动（如锂试剂改为格氏试剂、最后一步避光）可减少杂质，显著提高产率和器件性能。
> we change the from lithium reagent to green reagent
- 电荷载流子迁移率正比于电子转移速率，后者取决于两个参数：重组能λ和电荷转移积分t。
> This charge carrier mobility mute is proportional to electron transfer rate
- 重组能λ：分子失电子后保持中性构型时能量较高，弛豫到阳离子最稳定构型所释放的能量差。
> this energy difference is rate on managing energy is a rate on managing energy
- 电荷转移积分t与相邻分子π轨道重叠有关；由于波函数符号，正负符号重叠会抵消，平移半个环可使t降为零，再平移又出现次高值。
> if you move it by about half a brick relative to each other it reaches to zero
- 典型堆积模式包括人字形（herringbone，靠H-π相互作用）、π-π堆叠（间距约3.4 Å）、层状一维π堆叠和二维砖砌排列。
> they can have this called Heiban mode so basically it has H2 phase interaction
- 晶体工程策略：用大位阻基团并通过碳碳三键与并五苯骨架隔开，可将人字形堆积转变为一维柱状或二维砖砌的面对面堆积。
> the packing pentesting converted from Heiban to face to face could be in a one-dimensional column or two-dimensional brickwork arrangement
- 在四氮并五苯（n型）上引入氟和氯：氯因有3d轨道参与LUMO，比氟更有效降低LUMO并给出更小重组能；四氯取代物迁移率约15 cm²/(V·s)，优于母体约7。
> four chlorine gives the electron mobility about 15 centimeter per volt per second
提升迁移率的三大策略
- 晶体工程 — 作用对象：分子堆积；关键手段：大位阻基团+碳碳三键隔开；效果：人字形转为面对面堆积
- 分子轨道工程 — 作用对象：分子轨道；关键手段：碳换氮改变π电子数；效果：转移积分32→51，迁移率翻倍
- 界面工程 — 作用对象：介电层表面；关键手段：磷酸类SAM修饰；效果：有序成膜，溶液法高迁移率
## 分子轨道工程与界面工程

- 分子轨道工程：不改变分子堆积，仅将骨架中碳替换为氮（增加孤对电子，π电子数由22变为24），改变HOMO几何形状从而改变电荷转移积分。
> the carbon becomes nitrogen so as a result it has two more pi electrons
- 该策略使电荷转移积分由并五苯的32提高到51，迁移率约翻倍。
> Very different for pentasin here 32 but our compound 51
- 自组装单分子层（SAM）由表面活性锚定基团、长烷基链和末端功能基团组成；烷基链CH2数大于10才能形成有序单分子层。
> if the n larger than 10 this model there would be ordered
- 直接用OTMS修饰表面会导致咖啡环效应，成膜差；表面能过低溶液无法铺展。
> looks like this called coffee ring just like one drop of coffee on table
- 含OH的高表面能表面虽能铺展成膜，但n型半导体工作时生成的阴离子会与表面氢反应，导致电荷传输停止、迁移率低。
> This anion reacts with the surface hydrogen, uh, to leave the oxide
- 课题组自主设计磷酸类SAM（含氧和环己基以提高表面能），可简易纯化，形成有序单分子层，获得高迁移率的溶液加工p型和n型器件。
> we use phosphoric acid compared with silent. This is easily purified
- 表面能可通过接触角（水和二碘甲烷法）测量计算；有序单分子层上可形成排列良好的纤维状薄膜。
> surface energy can be measured by measuring the content angle of the standard equation
- 同一分子在不同末端基团表面上可形成不同晶型/堆积，迁移率差异显著（9 vs 28 cm²/(V·s)）。
> Nine centimeters square volts per second or 28
## 功能化与OFET传感器

- 意外合成的双螺旋手性分子在晶体中仍形成二维砖砌堆积，层内为π-π作用，层间靠烷基链范德华作用。
> it forms this, uh, called double hazy
- 该分子间存在空隙，可引入多种功能基团而不改变π-π堆积，为传感器功能化提供平台（已获得约8种晶体结构支持）。
> this unique brickwork arrangement of this compound can comorbidate a variety of functional groups
- 用提拉法可获得单分子层；单分子层OFET的活性沟道直接暴露于环境，灵敏度最高。
> if this semiconductor is as thin as one monolayer that means active channel is exposed to the environment
- 微流控沟道比半导体沟道窄，确保水不接触金电极；分析物与功能基团作用将化学事件转为电信号。
> we make sure that this microfluid channel is, uh, narrower than the, uh, semiconductor channel
- TMS保护的羟基可被氟离子选择性脱保护，实现氟离子检测；活性酯与伯/仲胺反应而不与叔胺反应，可区分胺的类型。
> fluoride selectively react with this group
- 生物素功能化表面可选择性结合目标蛋白，检测浓度低至36 pmol；蛋白带负电，起额外栅压作用，在p型半导体中感应更多正电荷使电流增大。
> we can measure the you know this concentration as low as 36 picomol
- 气体传感器用功能化与非功能化分子混合单分子层，可检测氨气至10 ppb、二氧化氮至1 ppm。
> we can detect ammonium to 10 ppb or uh nitrogen uh nitrogen ox dioxide to 1 ppm
---
*本文由 AI 根据录音自动生成*
# Sync AI

边听边标出重点和待办提醒
## 有机电子器件与材料概述

- 有机半导体器件主要包括三种基本类型：有机发光二极管 (OLED)、有机光伏电池 (OPV) 以及有机场效应晶体管 (OFETs)。
- OLED 用于电能向光能转换，OPV 用于光能向电能转换，而 OFETs 主要用于调制电信号。
- 该领域是一个涉及材料、物理和化学的跨学科领域。
## 有机场效应晶体管 (OFETs) 基础

- 有机场效应晶体管是一种通过在栅极 (gate) 上施加电压来控制漏极 (drain) 与源极 (source) 之间电流的开关器件。
- 芯片工艺中的纳米级尺寸（如 3nm 或 7nm）实际上是指场效应晶体管中的沟道长度。
- OFET 的基本结构包括有机半导体、三个电极（漏极、源极、栅极）以及一个电介质层。
- 在 OFET 工作过程中，电介质层充当电容器，通过栅极与源极间的电压在半导体与电介质界面感应电荷，从而实现从关态（低电流）到开态（高电流）的切换；其开态与关态电流比通常应大于 10^6。
- 根据电极位置的不同，OFET 可分为底栅顶栅结构，以及底接触顶接触结构。
- OFET 的特性表征有两种模式：输出特性曲线（固定栅极电压，扫描漏源电压）和转移特性曲线（固定漏源电压，扫描栅极电压）。
- 载流子迁移率 (μ) 是场效应晶体管最重要的参数，它衡量电荷在漏极与源极之间移动的速度，数值越大越好。
- 硅基 OFET 的场效应迁移率通常高于 1000。
- 驱动 LCD 或 OLED 显示屏所需的背板电路通常基于非晶硅，而有机半导体 OFET 的迁移率若能达到 1 cm²/Vs 以上，即可与非晶硅相媲美。
- OFET 的输出特性曲线分为线性区和饱和区：在线性区，漏源电压小于栅极电压；在饱和区，漏源电压大于栅极电压，此时电流不再随漏源电压增加而增加。
- 在线性区，漏极电流与栅极电压呈平方关系；而在饱和区，漏极电流与栅极电压呈线性关系。
- 阈值电压 (Vth) 是指使晶体管导通所需的最小栅极电压；由于界面存在陷阱态 (trap states) 会捕获电荷，实际导通所需的电压需高于此阈值。
## 有机半导体类型与载流子机制

- 有机半导体分为 P 型和 N 型：P 型半导体易失去电子变为阳离子，而 N 型半导体易接受电子变为阴离子。
- HOMO 是指被电子占据的最高分子轨道，LUMO 是指能量最低的空轨道。
- P 型半导体的电子从 HOMO 轨道离开，N 型半导体的电子进入 LUMO 轨道。
- 若分子的 HOMO 能级较高且 LUMO 能级较低，则该分子可表现为双极性 (bipolar) 半导体，兼具 P 型和 N 型特性。
- 空穴 (hole) 是 P 型半导体中的载流子，其本质是电子移动后留下的正电荷效应，实际移动的微观粒子仍是电子。
- Pentacene（五苯）及其衍生物是 OFETs 中典型的 P 型有机半导体，其结构由五个稠合苯环组成。
- 通过引入吸电子基团（如羰基）可以使分子更容易接受电子，从而将其转变为 N 型半导体。
- 通过在分子结构中用电负性更强的氮原子取代碳原子，可以降低 LUMO 能级，从而实现从 P 型向 N 型的转变。
- 在将 P 型 Pentacene 衍生物转变为 N 型的过程中，研究发现将四个氮原子置于分子中心比置于末端环更能有效降低 LUMO 能级。
- 虽然增加氮原子数量可以进一步降低 LUMO 能级，但过多的氮原子（如六个）会导致分子不稳定，甚至会氧化水。
- 通过将合成方法中的锂试剂改为格氏试剂 (Grignard reagent)，并在避光条件下进行最后一步反应，可以提高产率并显著提升器件性能。
- 改进合成工艺的主要目的是减少杂质，从而获得更高的载流子迁移率。
- 载流子迁移率 (charge carrier mobility) 是 OFETs 最重要的参数，极微量的杂质也会对其产生巨大影响。
- 载流子迁移率与电子转移速率成正比，而电子转移速率取决于重组能 (reorganization energy, lambda) 和电荷转移积分 (charge transfer integral, t)。
- 重组能是指分子在失去或获得电子（从中性态变为离子态）后，由于结构构象变化而产生的能量差。
- 电荷转移积分反映了分子间 pi 轨道的重叠程度，决定了电荷在分子间的转移效率；其数值随分子间相对位移的变化而波动，并非随重叠面积减小而单调递减。
- 在降低 LUMO 能级方面，氯 (Cl) 比氟 (F) 更有效，因为氯具有 3D 轨道并能贡献于 LUMO 轨道。
- 氯原子不仅能更有效地降低 LUMO 能级，还能提供更小的重组能 (reorganization energy)，更有利于半导体性能。
- 含有四个氯原子的化合物表现出优异的性能，其电子迁移率约为 15 cm²/Vs，显著高于原始化合物的 7 cm²/Vs，是目前性能最好的 N 型有机场效应晶体管材料之一。
- 分子轨道工程 (molecular orbital engineering) 是一种在不改变分子堆积模式的前提下，通过改变分子轨道几何形状（如通过引入氮原子改变 $\pi$ 电子数量）来调控电荷转移积分 (charge transfer integral) 的策略。
- 通过分子轨道工程，即使分子堆积方式保持不变，也可以通过改变轨道重叠情况使电荷转移积分从 32 提升至 51，从而使载流子迁移率几乎翻倍。
- 波函数的符号决定了电荷转移积分的大小：为了获得高电荷转移积分，需要相同符号的波函数发生重叠，若正负符号重叠则会相互抵消。
- 有机半导体的典型堆积模式包括 Herringbone (人字形) 模式、Face-to-face (面对面) 模式、以及一维或二维的高堆叠模式。
- 晶体工程 (Crystal Engineering) 指通过改变分子结构（如引入大体积基团或使用碳碳三键连接）来调控分子堆积方式，从而优化电荷传输性能。
- 在 Pentacene 衍生物中，通过引入异丙基 (isopropyl) 等基团可以改变其堆积模式，使其成为性能优异的 P 型有机半导体。
- 在 N 型半导体设计中，引入氟 (F) 或氯 (Cl) 原子有两个目的：一是进一步降低 LUMO 能级以增强阴离子的稳定性，二是优化分子堆积模式。
## 自组装单分子层 (SAMs) 与表面改性

- 自组装单分子层 (SAMs) 是由具有锚定基团 (anchoring group)、长烷基链和末端官能团 (terminal functional group) 的分子在表面形成的有序薄层。
- SAMs 的结构组成包括：用于与表面反应的锚定基团（如硅烷基、硫醇基或磷酸基）、决定表面性质的末端官能团，以及中间用于形成有序结构的烷基链。
- 常见的 SAMs 类型包括：在金等金属表面使用的硫醇基 (thiol)；在二氧化硅或氧化铝表面使用的硅烷基 (silane)；以及在金属氧化物表面使用的磷酸基 (phosphoric acid)。
- 烷基链的长度决定了 SAMs 的有序性：当烷基链中 $	ext{CH}_2$ 的数量 $n > 10$ 时，可以形成有序的单分子层；若 $n < 10$，则难以形成稳定的有序层。
- 表面能会影响溶液加工的效果：低表面能会导致溶液在表面无法铺展而形成“咖啡环效应” (coffee ring effect)，导致晶体分布不均；高表面能（如具有 $	ext{OH}$ 基团的表面）则有利于溶液铺展，形成均匀的薄膜。
- 晶粒尺寸越大，迁移率通常越高，因为电荷传输过程会受到晶界（grain boundaries）的限制。
- 通过改变末端官能团，不仅可以调节表面能，还可以控制相同类型半导体（如 N 型或 P 型聚合物）的晶体结构和分子堆叠方式。
- 分子堆叠方式（molecular packing）的变化会显著影响电荷载流子迁移率，即使是同一种分子，不同的晶体结构也会导致迁移率产生巨大差异。
- 提升载流子迁移率有两种主要策略：一是分子工程 (molecular engineering)，通过调节有机半导体的分子堆叠方式；二是界面工程 (interface engineering)，通过优化电介质层与半导体界面处的性质。
- 界面工程至关重要，因为在 OFET 中，电荷载流子的传输发生在电介质层上方的半导体界面区域，因此电介质表面的改性对器件性能起着决定性作用。
- 表面改性对提升载流子迁移率至关重要，通过设计特定的分子结构可以优化表面性质。
- 研究人员设计了一种含有磷酸基 (phosphoric acid)、氧原子和环己基 (cyclohexyl group) 的分子，相比于商业硅烷类分子，该分子更易纯化，且能有效提高表面能。
- 表面能可以通过测量标准溶液（如水或二碘甲烷）的接触角来计算。
- 有序的单分子层是获得高迁移率的关键；若表面本身处于无序状态，即使表面能较高，沉积在其上的分子也会呈现无序排列，导致迁移率降低。
- 烷基链的长度会影响单分子层的有序性，过短的烷基链会导致单分子层无序。
## 半导体功能化与传感器应用

- OFET 的第三种应用策略是半导体功能化，使其不仅作为开关，还可以作为化学传感器、生物传感器或光电存储器。
- 通过合成手性分子（chiral molecule），可以利用其扭曲的晶体结构来开发特定功能的材料。
- 尽管分子具有弯曲结构，但其在晶体中仍能形成典型的二维砖块堆叠模式 (2D brickwork arrangement)。
- 该材料的层间作用力主要由烷基链之间的范德华力 (van der Waals interaction) 提供，而层内则通过 $\pi-\pi$ 相互作用维持。
- 在半导体中引入不同的官能团是实现传感器功能（将化学事件转化为电信号）的关键，且理想情况下这些官能团不应改变原有的 $\pi-\pi$ 堆叠模式。
- 通过实验验证，在分子中引入不同的官能团（如酯基或羟基）不会改变其独特的二维砖块堆叠模式，这为开发多种功能化半导体提供了平台。
- 传感器器件通过在有机半导体通道上构建微流控通道实现，通过确保微流控通道窄于半导体通道，可防止水接触金电极。
- 利用 TMS 保护的羟基可以实现对氟离子的选择性检测，而活性酯基则能区分伯胺、仲胺与叔胺。
- 引入生物素 (biotin) 官能团可以使器件选择性地与亲和素 (avidin) 蛋白结合。
- 通过生物素官能团实现的蛋白质检测具有极高的选择性，且检测限可低至 36 pmol。
- 电流增加的原因是带负电的蛋白质在与生物素选择性结合并固定在表面后，起到了额外栅极电压的作用，从而在 P 型半导体中感应出正电荷。
- 通过将功能化与未功能化的 HVP 混合形成单分子层，可以构建气体传感器，由于活性通道直接暴露于环境，这种单分子层结构能提供极高的灵敏度。
- 该气体传感器能够检测浓度低至 10 ppb 的铵离子以及 1 ppm 的二氧化氮。
## 有机晶体管分子工程策略总结

- 有机晶体管的分子工程主要包含三种策略：晶体工程、分子轨道工程（旨在优化轨道堆叠，这是最重要的环节）以及利用自组装单分子层进行界面工程。
- 在界面工程中，可以使用磷酸来修饰金属氧化物表面。
- 通过半导体功能化，可以开发基于 OFET 的化学和生物传感器。
## 课程评估与测验安排

- 即将进行课程评估以及与之前形式相同的测验
- 学生需在测验前重新整理座位，尽量分开坐并靠近前排
## 待办事项

- 学生需在测验前重新整理座位，尽量分开坐并靠近前排

---

加钱是你变强，好吧。
Adding money makes you stronger, okay.

I need the money; would it make you powerful?
我需要这笔钱；它会让你变得强大吗？

No.
不。

The organic electronic devices and materials. So I think she mentioned that there are actually four organic semiconductors. There are three types: three basic types of devices, so including organic light-emitting diodes, OLED; organic photovoltaics, solar cells, OPV; and the third one, organic field-effect transistors, OFETs.
有机电子器件和材料。所以我想她提到过，实际上有四种有机半导体。有三种：三种基本类型的器件，包括有机发光二极管，即OLED；有机光伏器件，即太阳能电池，OPV；第三种是有机场效应晶体管，即OFET。

Okay, Professor Wen, focus on the organic light-emitting diodes, right? Which can convert electricity to light. Solar cell, of course, converts light into electricity.
好的，文教授，重点讲一下有机发光二极管，好吗？它可以将电能转化为光。太阳能电池当然能把光转化为电能。

And organic field-effect transistors mainly about electricity. Okay, so how to modulate electronic signals. Okay, so this is a field of interdisciplinary field involving materials, physics, chemistry.
而有机场效应晶体管主要涉及电学。好的，那么如何调制电子信号呢？好的，这是一个涉及材料、物理和化学的跨学科领域。

So I know that you may have different backgrounds. So how many of you are from chemistry background? For your undergraduate study, please raise your hand if you are from chemistry department.
我知道你们可能有不同的背景。那么，你们当中有多少人有化学背景？在本科阶段，请从化学系毕业的同学举手。

For undergraduate study, how about any materials departments? And physics, please raise your hand.
本科阶段，材料系的有多少人？物理系的同学请举手。

Oh, still more than half have never raised your hand. So what's your major? Biology?
哦，仍然有一半以上的人从来没有举手。那你们的专业是什么？生物学？

Physics.
物理。

Okay, anyway, okay, so organic field-effect transistors. So let's focus on field-effect transistor first. Okay, field-effect transistor basically is a switch which can use the current, the voltage applied on the gate to control the current between drain and the source.
好吧，不管怎样，好，那么，有机场效应晶体管。那么，我们先重点讲场效应晶体管。好的，场效应晶体管基本上是一种开关，它可以通过施加在栅极上的电流或电压来控制漏极和源极之间的电流。

So field-effect transistor is a basic unit in the integrated electronic circuits. Think about the CPU in your computer. It integrates billions of field-effect transistors.
所以，场效应晶体管是集成电路中的基本单元。想想你电脑里的 CPU。它集成了数十亿个场效应晶体管。

I believe you learned from the news from social media and talking about 7-nanometer, 3-nanometer, right? And what does that mean? 3-nanometer, 7-nanometer. When we talk about chips, the chips for cell phones, right?
我想你们从新闻和社交媒体上听说过7纳米、3纳米，对吧？那是什么意思？3纳米，7纳米。说到芯片，就是手机用的芯片，对吧？

We say the best one right now, 3-nanometer. What does that mean, 3-nanometer? Actually, this 3-nanometer indicates the length of the channel in a field-effect transistor.
我们说现在最好的是3纳米。3纳米是什么意思？实际上，这个3纳米指的是场效应晶体管中沟道的长度。

Of course, for that, the CPU you use right now, that one is based on silicon. But here we are talking about using organic semiconductors to replace silicon. Okay, so this is a basic structure. So for organic field-effect transistor, it includes organic semiconductor and three electrodes.
当然，你目前使用的 CPU 是基于硅的。但这里我们讨论的是用有机半导体取代硅。好的，这是一个基本结构。因此，有机场效应晶体管包括有机半导体和三个电极。

Drain, source, and gate. And also a dielectric layer. Okay, so they are basic units in the light, this very lightweight, printed electronic circuits.
漏极、源极和栅极。还有一个介电层。好的，它们是这种非常轻薄的印刷电子电路中的基本单元。

Okay, for the, for example, for the wearable electronics. So if we do not apply the voltage on the gate, only apply voltage between drain and the source, organic semiconductor typically at this moment, it should very low current. We say this is off state. And if we apply a voltage between gate and the source, so this dielectric layer functions as a capacitor.
好的，比如可穿戴电子设备。所以，如果我们不给栅极施加电压，只在漏极和源极之间施加电压，那么此时有机半导体的电流通常应该非常低。我们称这是关断状态。如果我们对栅极和源极之间施加电压，那么这层电介质就会起到电容器的作用。

Capacitor. So the charge will be inducted through the interface between semiconductor and dielectric layer. And if, at the same time, if you apply a voltage between drain and the source, you will get a much higher current. Okay, and this is on current. This is on current. Therefore, you can see that the field-effect transistor basically is a switch. That use the voltage on gate to control the current between drain and the source. Okay, and this ratio between on current and off current, typically should be higher than 1 million.
电容器。所以，电荷会通过半导体与介电层之间的界面感应出来。同时，如果在漏极和源极之间施加电压，就会得到高得多的电流。好的，这就是电流。这是开启电流。因此，你可以看到，场效应晶体管基本上就是一个开关。它利用栅极上的电压来控制漏极和源极之间的电流。好的，导通电流与截止电流之间的比值通常应高于100万。

So that you can have a very sharp turn on and turn off. You also want a very high speed of the charge transfer between drain and the source. Okay, this will make sure that this switch can switch very fast, very fast. Okay, so then let's take a look at some very basic aspects of the OFETs.
这样你就可以实现非常陡峭的导通和关断。你还希望漏极和源极之间的电荷传输速度非常快。好的，这能确保这个开关能够非常快地切换，非常快。好的，那么我们来看一下OFET的一些非常基础的方面。

So the device structure depends on where we put the electrodes. We can have for the gate, we can put the gate at the bottom, or put the top. We have bottom gate, or top gate device.
器件结构取决于电极的位置。对于栅极，我们可以把它放在底部，也可以放在顶部。我们有底部栅极器件或顶部栅极器件。

We can also put drain and source on the top or the bottom. So here we use C to indicate the contact, okay, drain and source contact. So if the contact on the bottom so it's called bottom gate, bottom contact device. So look at this. This drain and source is behind actually is below the organic semiconductors.
我们也可以把漏极和源极放在顶部或底部。所以这里用 C 表示接触区，也就是漏极和源极接触区。所以，如果接触区在底部，就称为底部栅极，也就是底部接触器件。所以看一下这个。这个漏极和源极实际上位于有机半导体下方。

This one is drain and source above the organic semiconductors. So this is top contact. Bottom gate, top contact device. Okay, and how can we how do we use the transistors?
这个是有机半导体上方的漏极和源极。所以这是顶部接触。底部栅极、顶部接触器件。好的，那么我们该如何使用这些晶体管呢？

Or how can we characterize the transistors? So basically, we use two OFETs can work in two modes. One is called transfer of the output curve. The other is transfer curve. For the output curve, that means we need to fix the voltage on the gate.
或者我们如何表征这些晶体管？所以基本上，我们使用两个 OFET，它们可以工作在两种模式下。一种称为输出曲线的转移。另一个是转移曲线。对于输出特性曲线，这意味着我们需要固定栅极电压。

Okay, for example, here is one. In this case, we use a high gate voltage. But the but during when you measure this curve, the voltage of gate is fixed.
好的，比如这里有一个。在这种情况下，我们使用高栅极电压。但在测量这条曲线时，栅极电压是固定的。

Okay, and then you just sweep the drain the voltage between drain and the source. Okay, between drain and the source. So you just increase this voltage step by step.
好的，然后你只需扫描漏极……源极与漏极之间的电压。好的，栅极和源极之间。所以你只需逐步升高这个电压。

Just increase this with a small increment. And then you can get the current. This is current. Drain current.
只需以较小的增量增加这个电压。然后你就可以得到电流。这是电流。漏极电流。

Current measured from the drain electrode. This is drain current. So with different gate voltage, for example, here 0 volt, 5 volt, 10 volt, 15 volt, okay, in this way you can get the different curves.
从漏极端测量的电流。这是漏极电流。所以，对于不同的栅极电压，例如这里分别是0伏、5伏、10伏、15伏，好，这样你就可以得到不同的曲线。

This called output curve. Another way is that you fix the voltage between drain and the source. And you change the voltage on the gate.
这叫输出特性曲线。另一种方法是固定漏极和源极之间的电压。然后改变栅极上的电压。

Okay, and then you can get the current on the drain. Actually, I said with the increase of the drain current, the gate voltage this drain current will increase dramatically. Therefore, this y-axis right now is a lot scale. Actually, the log scale. Okay, so this called transfer IV curve.
好的，然后你就可以得到漏极电流。实际上，我说过，随着漏极电流的增加，栅极电压……这个漏极电流会急剧增加。因此，现在这个 y 轴是放大比例。实际上是对数刻度。好的，这叫转移 IV 曲线。

Transfer IV curve. Okay, so the most important most important parameter for the field-effect transistor is μ. Charge carrier mobility. Charge carrier mobility. So this mobility indicates how fast the charge can move between drain and the source.
转移 IV 曲线。好的，场效应晶体管最重要的参数是 μ，也就是载流子迁移率。载流子迁移率。所以，这种迁移率表示电荷在漏极和源极之间移动的速度有多快。

Okay, the larger the better. For example, for the silicon OFETs, the mobility of silicon is a CPU in your computer. This mobility, field-effect mobility, is higher than 1,000. Higher than 1,000.
好的，数值越大越好。例如，对于硅基场效应晶体管，硅的迁移率就像你电脑里的 CPU。这种迁移率，也就是场效应迁移率，高于1,000。高于1,000。

And also you this like this laptop computer, it has a display, right? The display typically right now is a liquid crystal display. And for the cell phone, this display typically right now is a organic light emitting diode.
而且像这种笔记本电脑，它也有显示屏，对吧？显示器通常现在是液晶显示器。而手机的显示屏目前通常采用有机发光二极管。

But no matter you use if you utilize LCD or OLED, it needs a back circuit to magnify the electric signals. Okay, this back circuit actually are integrated circuits of the field-effect transistors. Okay, so the field-effect transistor of organic semiconductor right now, okay, can be higher than 1 centimeter square per volt per second. This is enough. It's comparable to the amorphous silicon, which is widely used for the for this display.
但无论使用液晶显示器（LCD）还是有机发光二极管（OLED），都需要后级电路来放大电信号。好的，这个背板实际上是由场效应晶体管组成的集成电路。好的，那么目前有机半导体的场效应晶体管，每伏特每秒的迁移率可以超过1平方厘米。这就足够了。这与广泛用于这种显示器的非晶硅相当。

Okay, so the back circuit used to drive the LCD or OLED right now typically is based on amorphous silicon. Okay, okay, so there are actually if you look at this output curve, there are two regions. One region is here. So the drain and the voltage between drain and the source is smaller than the gate voltage.
好的，目前用于驱动液晶显示器或有机发光二极管显示器的背板电路通常采用非晶硅。好的，好的，所以实际上，如果你看这条输出曲线，会发现有两个区域。一个区域在这里。所以漏极……以及漏极与源极之间的电压小于栅极电压。

Smaller than the gate voltage. Okay, this region called a linear region. If the drain and and if the voltage between drain and the source larger than the voltage on the gate, so you will find that with the further increase of the drain voltage, the current does not further increase. This called a saturation region. Called a saturation region.
低于栅极电压。好的，这个区域称为线性区。如果漏极……如果漏极和源极之间的电压大于栅极上的电压，那么你会发现，随着漏极电压的进一步升高，电流不会继续增大。这称为饱和区。称为饱和区。

And for these two region, it follows different equations. So in the linear region, the mobility actually actually is proportional to the slope of the drain current over voltage drain gate voltage. In the linear region, it's proportional to the actually to the from here you can see that the drain current the drain current proportional to the square the square of the gate voltage.
对于这两个区域，它们遵循不同的方程。所以在线性区，迁移率实际上与漏极电流相对于漏极-栅极电压的斜率成正比。在线性区，它实际上与……从这里可以看出，漏极电流与栅极电压的平方成正比。

And in here, it depends on the for the gate voltage actually. This is a linear relationship. But here is a square relationship. That's the difference. And you may also notice that here introduced another parameter.
而这里，它实际上取决于栅极电压。这是一种线性关系。但这里是平方关系。这就是区别。你可能还会注意到，这里引入了另一个参数。

Called a VTH. TH from the threshold. Okay, threshold. That means if you go back to here, I said if you apply the voltage between source and gate, the charge will be injected into this interface. Okay, because dielectric layer function as a capacitor. Okay, but in in reality, okay, some of these voltage the charge actually is trapped at this interface because there are trap states. There are this is not ideal. Therefore, the voltage in order to drive the transistor up, you need a voltage slightly higher than zero.
称为 VTH。TH，来自 threshold（阈值）。好的，阈值。这意味着，如果你回到这里，我说过，如果在源极和栅极之间施加电压，电荷就会注入这个界面。好的，因为介电层的功能就像电容器。好的，但在现实中，施加的电压中，有些电荷实际上会捕获在这个界面处，因为那里存在陷阱态。这并不理想。因此，为了使晶体管导通，你需要一个略高于零的电压。

So slightly higher than what? Than this threshold voltage. So only when the gate voltage higher than VTH, this transistor is up is up.
所以比什么稍微高一点？比这个阈值电压高。所以，只有当栅极电压高于 VTH 时，这个晶体管才导通，才导通。

Therefore, you need the gate voltage higher than threshold. Higher than threshold. That's why in this equation you can see that.
因此，你需要使栅极电压高于阈值电压。高于阈值。所以你在这个方程中可以看到这一点。

You can see that. Okay, so in this way we can measure the charge carrier mobility. Okay, so this is a very basic for the device. Okay, field-effect transistor. And then let's consider the its key material organic semiconductor.
你可以看到。好的，这样我们就可以测量载流子迁移率。好的，所以这对器件来说是非常基础的。好的，场效应晶体管。然后我们来考虑一下它的关键材料——有机半导体。

Okay, so for the organic semiconductor, there are two types of semiconductors. P type and N type. Okay, P type semiconductor from the point of view of chemistry.
好的，有机半导体有两种类型。P型和N型。好的，从化学角度来说，P型半导体。

P type semiconductor are easily from neutral to pentane. They easily lose electron to become the pentane. And for N type semiconductor, it's easily accept electron to become anion.
P型半导体很容易从中性态转变为五价态。它们很容易失去电子，从而变成正五价态。对于N型半导体，它很容易接受电子，从而变成阴离子。

Okay, so that's a difference between P type and N type. Okay, so I believe Professor Wen also mentioned about the frontier molecular orbitals, right? Frontier molecular orbitals. So we know that the electron in a in a molecule actually is pushed in the molecular orbital.
好的，这就是P型和N型之间的区别。好的，我想文教授也提到过分子轨道能级，对吧？前线分子轨道。所以我们知道，分子中的电子实际上会被限制在分子轨道中。

So the highest molecular orbital that is occupied by electron is known as the highest occupied molecular orbital in short homo HOMO. So the orbital that is empty with the lowest energy. So if one one molecule accept the electron, of course this electron will go into that orbital.
因此，电子占据的最高分子轨道称为最高占据分子轨道，简称HOMO。所以，能量最低且空置的轨道。所以，如果一个分子接受电子，当然这个电子就会进入那个轨道。

Called the lowest unoccupied molecular orbital in short LUMO. Okay, so for P type, the electron the loss of electron is from HOMO. Okay, electron in the HOMO leaves the molecule to the molecule become the pentane.
称为最低未占据分子轨道，简称 LUMO。好的，对于P型，电子的损失来自HOMO。好的，HOMO 中的电子离开分子，使分子变成戊烷。

And for N type semiconductor, the electron goes into the LUMO. Okay, and makes in in anion. Anion.
对于N型半导体，电子会进入LUMO。好的，从而形成阴离子。阴离子。

So this P type and N type. Some special case the molecule has relatively high HOMO and relatively low LUMO in this case that molecule can function as a N bipolar semiconductor. That means both P type and N type. Okay, and in the so from here you can see that basically in this device the actually the charge that move between molecule that electrons basically is electron.
所以这是P型和N型。在某些特殊情况下，分子的最高占据分子轨道（HOMO）相对较高，而最低未占分子轨道（LUMO）相对较低。在这种情况下，该分子可以作为N型双极半导体。也就是说，它既是 P 型又是 N 型。好的，所以从这里可以看出，基本上在这个器件中，在分子之间移动的电荷，也就是电子，基本上就是电子。

Electron has negative charge, right? Okay. But in this field you may also find sometime we call the charge carrier if it's a N type semiconductor. We say charge carrier is electron. With negative charge. But you will also see that it's mentioned that for the P type semiconductor the charge carrier is a hole.
电子带负电，对吧？好的。但在这种情况下，有时我们也会称它为电荷载流子，如果它是N型半导体的话。我们说载流子是电子。带负电。但你也会看到，对于P型半导体，提到其载流子是空穴。

So the hole is positively charged. So hole is not a real particle that move. The particle the micro particle that move is still electron. Is still electron.
所以空穴带正电。所以，空穴并不是一个实际运动的粒子。运动的微粒仍然是电子。仍然是电子。

But if you have one molecule let's see one molecule. This is a neutral, right? And its neighbor is here. Also neutral. So if you here is electrons. And one electron jump from this molecule to electrons.
但如果你有一个分子，我们来看看一个分子。这是中性的，对吧？它的邻近分子在这里。也是中性的。所以，如果你这里是有电子的。一个电子从这个分子跃迁到电子中。

So this molecule become pentane, right? And if you apply the voltage along this way that means the neighbor its neighbor the electron will jump to the first one, right? So the second become positively charged.
所以这个分子变成戊烷，对吧？如果你沿着这种方式施加电压，也就是说，相邻的……相邻的电子会跳到第一个，对吧？所以第二个会带正电。

Right? So if you do this one more you will find that looks like this positive charge move from left to the right. But even in fact what really moving is electron.
对吧？所以，如果你再做一次，你会发现，这个正电荷好像是从左向右移动的。但实际上真正移动的是电子。

Negative charge. Okay, you should keep in mind. So this is called a hole.
负电荷。好的，你应该记住这一点。所以这叫作空穴。

This is called a hole. Okay, looks like it's positively charged. Okay, so that's the basic idea of the two different types of organic semiconductors.
这叫空穴。好的，看起来它带正电。好的，这就是两种不同类型的有机半导体的基本概念。

Okay, so with that okay, we can talk about some more details so actually in this class okay with some introduction or basic concept okay I will introduce the molecular engineering of for field-effect transistors. Mainly based on my own research. So most of the examples talked here actually from my own research.
好的，那么接下来我们可以讨论一些更详细的内容。实际上，在这门课中，经过一些介绍或基本概念之后，我会介绍场效应晶体管的分子工程。主要基于我自己的研究。所以，这里讲的大多数例子其实都来自我自己的研究。

So for the organic semiconductors most of the polycyclic array okay if you have bending rings link together right for example this one called pentasin.
所以对于有机半导体，大多数都是多环阵列，好吗？如果环彼此相连，对吧？例如，这个叫作 pentasin。

This is a benchmark of P type organic semiconductor in the field-effect transistors. It's called pentasin. Penta means five.
这是场效应晶体管中P型有机半导体的基准材料。它叫作 pentasin。Penta 意思是五。

Because. Have five. Bending rings fused together. Okay, of course if you have one less bending ring this one called tetrasin.
因为。有五个。弯曲的环融合在一起。好的，当然，如果少一个弯曲环，这个就叫四环素。

Tetra means four, right? Tetrasin. And one of the most the most high performance P type semiconductor is this one. Which has cell thin fused with bending ring with an alpha group.
Tetra 意思是四个，对吧？Tetrasin。而性能最高的 P 型半导体之一就是这个。其中的细胞薄层与带有α基团的弯曲环融合。

With an alpha group R here. Or another one here. Okay, this this one also a typical P type semiconductor.
这里有一个 α 基团 R。或者这里另一个。好的，这个也是典型的P型半导体。

Okay, so you can see that they have this electron rich system. Therefore if you want to have a N type semiconductor okay which can easily accept the electron. So you need some electron with joint groups. Okay, for example carbonyl groups.
好的，所以你可以看到，它们具有这种富电子体系。因此，如果你想得到一种容易接受电子的 N 型半导体。所以你需要一些带有共价键的电子。好的，例如羰基。

R is alpha group. So these carbonyl groups they can accept electron. So making a N type semiconductor. Okay, so this is one of the projects okay from my group about okay more than one decade ago.
R 是α基团。所以这些羰基可以接受电子。所以形成N型半导体。好的，这是我们小组十多年前开展的一个项目。

So this is a typical P type semiconductor. So look at this HOMO minus 5.47.
所以这是一个典型的P型半导体。所以看这个，HOMO 是负 5.47。

Okay, and I it's LUMO is minus 3.6, right? So if we want to convert this typical P type semiconductor to N type so we need to lower the LUMO energy level, right?
好的，它的LUMO是−3.6，对吧？所以，如果我们想把这种典型的P型半导体变成N型半导体，就需要降低LUMO能级，对吧？

So what can we do? We know that nitrogen is more electronegative than carbon. Therefore if you replace carbon with nitrogen so this will lower the LUMO energy level, right?
那我们能做什么呢？我们知道，氮的电负性比碳高。因此，如果用氮取代碳，那么这会降低LUMO能级，对吧？

So this is principle so in principle we can put many nitrogen there. So so we try but we don't know okay how many nitrogen we should put. And where we should put the nitrogen, right?
所以原则上，我们可以在那里加入很多氮。所以我们尝试，但不知道该放多少个氮原子。以及应该把氮放在哪里，对吧？

Therefore we tested a few molecules. So with two nitrogens four nitrogens or six nitrogens. Eventually we find that we found that two nitrogens are not enough to convert the P type to a good N type. This one actually is N bipolar. But it's N type property N type the charge carrier mobility is still low.
因此，我们测试了几种分子。所以是两个氮原子、四个氮原子，还是六个氮原子。最终我们发现，两个氮原子不足以将P型转化为良好的N型。这个实际上是 N 型双极型。但它属于N型。N型的载流子迁移率仍然很低。

This one is still P type. And we found that we put the nitrogen at the center actually the better than putting nitrogen on the two terminal rings in terms of lowering the LUMO energy level. If we put six nitrogens the LUMO actually is further lowered.
这个仍然是P型。我们发现，从降低LUMO能级的角度来看，将氮原子置于中心实际上比将其置于两个末端环上更好。如果我们加入六个氮原子，LUMO能级实际上会进一步降低。

However it become not stable. Because it can even oxidize water. Okay, so from here we know that okay four nitrogen is based if we want to compare if we want to convert P type pentasin derivative into N type.
然而，它变得不稳定了。因为它甚至可以氧化水。好的，所以从这里我们知道，如果我们要比较，如果我们要把 P 型 pentasin 衍生物转化为 N 型，那么基于四个氮原子……

Okay, that's the first question we try to solve. And in this process it actually of course we are okay I'm organic chemist my group synthesize the molecules. So the details of the synthesis is also very important for the preparation of organic semiconductors. For example this compound I said so far this one of the best N type semiconductor developed by my group.
好的，这是我们首先要解决的问题。在这个过程中，当然，我们……好吧，我是有机化学家，我的团队合成这些分子。因此，合成细节对于有机半导体的制备也非常重要。例如，我刚才说过，这种化合物是我组开发的最好的N型半导体之一。

So but actually this compound was not first reported by my group by the Professor Uwe Benz group. And he proposed that this could be a semiconductor. But he didn't make device. We use we first use the this method.
但实际上，这种化合物并不是由我的团队，也就是乌韦·本茨教授的团队首次报道的。他提出，这可能是一种半导体。但他没有制作器件。我们首先使用这种方法。

We first use this method here. Okay, to prepare to synthesize this compound. However we only obtain mobility 0.1 centimeter per volt per second. Okay, and later on we made some minor modification of the synthesis from point of view of organic synthesis. This modification is minor. For example we change the from lithium reagent to green reagent.
我们先在这里使用这种方法。好的，为了合成这种化合物。然而，我们得到的迁移率仅为每伏特每秒0.1厘米。好的，后来我们从有机合成的角度对合成过程做了一些小的改进。这种修改是微小的。例如，我们将试剂从锂试剂改为绿色试剂。

And the last step we just keep this under light actually induct this they do that in the room light under the room light and we did this on induct. It did not only a higher yield but much higher device performance. Okay, why is that? The major reason is that we believe that with our process okay it actually will lead will lead to less impurity.
最后一步，我们只是把这个放在光下。实际上，我们是在室内光下进行这个操作，而我们在 Induct 上做了这个。它不仅产率更高，器件性能也高得多。好的，为什么呢？主要原因是我们认为，采用我们的工艺，实际上会减少杂质。

Less impurity in the materials. Actually tiny amount of impurity in the material will be reflected with the large change. In the charge carrier mobility. Okay, so charge carrier mobility this is the most important parameter for the organic field effect 这样哄孩子的话。 Okay, the next issue the next issue is how can we increase the charge carrier mobility? Okay, so the basic idea here basic idea here 就是。
材料中的杂质更少。实际上，材料中极少量的杂质也会导致较大的变化。在载流子迁移率方面。好的，载流子迁移率是有机场效应最重要的参数，这么说孩子会更愿意听。好的，下一个问题，下一个问题是：我们如何提高载流子迁移率？好的，所以这里的基本思路，这里的基本思路就是……

This charge carrier mobility mute is proportional to electron transfer rate. Proportional to electron transfer rate and this electron transfer rate depends on two parameters two parameters one is lambda this is called rate organization energy the other is t called charge transfer integral okay let me explain that one by one before that I also want to mention that mu actually is a property of the semiconductor although from the from this equation actually if you want to measure the mobility you need to make your current and voltage but the current depends on the mobility not the mobility depends on the current this is quite similar to the case of the ampere's law right we say the resistance equals to voltage divided by current right and this is the property of the material okay although you measure that by varying voltage and current but we should not say.
这种载流子迁移率 mute 与电子转移速率成正比。与电子转移速率成正比，而这个电子转移速率取决于两个参数。一个参数是 λ，称为速率振子能量；另一个是 t，称为电荷转移积分。好，我先逐一解释，不过在此之前，我还想说明一下，μ 实际上是半导体的一种性质；尽管从这个方程来看，如果你想测量迁移率，就需要测量电流和电压，但是……电流取决于载流子迁移率，而不是载流子迁移率取决于电流。这和安培定律的情况很相似，对吧？我们说电阻等于电压除以电流，对吧？这是材料的属性，好吧？尽管它是通过改变电压和电流来测量的，但我们不应该说……

resistance depends on voltage or current; we say both the current depends on the resistance. It's also true here: so next issue is what's the rate on energy energy and charge transfer integral so rate on energy energy is considered to consider one molecule let's say it's a p-type semiconductor okay so this is the neutral form and when it lose one electron it becomes the pantine right so this molecule at the neutral stage it has a conformation or structure that is most stable for the neutral stage or in other words in that structure this neutral molecule is most heavy
电阻取决于电压或电流；我们说电流取决于电阻。这里也是一样：那么下一个问题是，能量转移的速率是多少？能量和电荷转移积分……所以，能量转移速率被认为是……考虑一个分子，比如说它是 p 型半导体，好吗？这是中性形式。当它失去一个电子时，就变成阳离子，对吧？所以这个分子在中性阶段具有最稳定的构象或结构，换句话说，在……在该结构中，这个中性分子最……

我还是搞行政的。
I’m still in administration.

Okay, it's happiest.
好的，它最稳定。

这就行了。
This is enough.

When it lose one electron—
当它失去一个电子时——

一般不行。
Generally not.

—this structure is still keep the original structure of the of this neutral molecule. This pantine is not as happy as the neutral molecule. Okay so then it can change the structure the conformation of the molecule and to be happiest for the pantine.
——这种结构仍然保持这个中性分子原来的结构。这个阴离子不像中性分子那样稳定。好的，那么它就可以改变分子的结构和构象，从而让阳离子达到最稳定的状态。

Okay so there is a difference between the energy okay so let's see this one okay maybe I can do it this way this is the neutral molecule so it becomes with the neutral molecule's structure but one less electron okay and then the structure molecule may change okay for example change to this and this is the most stable structure of the pantine so the energy between them actually are not the same energy are not the same this energy difference is rate on managing energy is a rate on managing energy okay so this also applicable to analyze okay so charge transfer integral t what does that mean so this is related to the overlap of the pi orbitals in which I used for the charge transfer between two molecules because here when we talk about the channel right I said even for the smallest channel of silicon device in CPU it's a few nanometers right but for the molecule this one this here is about one nanometer and for organic semiconductor uh OFPT this channel is about in the micrometer range so here of course it contains okay uh solvents of molecules at least the solvents of molecules so the charge transfer is between molecules okay so we need a better overlap between the for example here tetracy right this compound so you might imagine that if they have a perfect overlap face to face overlap this will give the highest charge transfer integral okay this is true but if you further sweep actually uh shift shift you might think that with the decrease of the overlap area charge transfer integral becomes smaller and smaller this is not exactly true in fact if you look here because here is square right so we are talking about the absolute value of charge transfer integral so here based and if you move it by about half a brick relative to each other it reaches to zero and then with the deep further decrease of the overlap area okay that means about three rings overlap with each other it becomes the next highest value because we are talking about a square right so this indicate that
好的，所以能量是不同的。好，我们来看这个。也许我可以这样处理。这是中性分子，所以它会保持中性分子的结构，但少一个电子。然后分子的结构可能会发生变化，比如变成这样。这是阴离子最稳定的结构。所以它们之间的能量实际上并不相同，能量并不相同，这个……能量差就是能量管理的速率，是能量管理的速率。好的，这也适用于分析。好的，电荷转移积分 \(t\) 是什么意思？它与两个分子之间的电荷转移所用的 π 轨道重叠有关，因为这里当我们谈到沟道时，对吧？我说过，即使是最小的硅器件沟道，比如 CPU 中的沟道，也只有几纳米，对吧？但对于……对于分子，这个，这里大约是一纳米；而对于有机半导体，呃，OFET，沟道大约在微米量级。所以这里当然包含，好吧，呃，溶剂分子，至少是溶剂分子，因此电荷转移发生在分子之间。好吧，所以我们需要更好的重叠，例如这里的四环，对吧，这个化合物。所以你可以想象，如果它们有完美的重叠，面对面重叠，这……会给出最高的电荷转移积分，好吗？这没错，但如果你进一步扫描，呃，移动、移动，你可能会认为，随着重叠面积减小，电荷转移积分会变得越来越小。这并不完全正确。事实上，如果你看这里，因为这里是正方形，对吧？我们讨论的是电荷转移积分的绝对值，所以这里基于……如果你将其相对移动大约半砖……彼此相对移动，它会达到零，然后随着重叠面积进一步减小，好，这意味着大约有三个环彼此重叠，它会变成下一个最高值，因为我们讨论的是正方形，对吧，所以这表明……
